Repository: benyaminmohammadzadeh573-star/soec-polarization-analysis

# SOEC Polarization Curve Digitization and Overpotential Analysis

Digitization and quantitative loss (overpotential) analysis of a Solid Oxide Electrolysis Cell (SOEC) polarization curve, extracted from published literature data and analyzed with a custom Python pipeline.

**[Read the full report (PDF)](./SOEC_report.pdf)**

## Overview

Solid oxide cells — used either as fuel cells (SOFC) for power generation or as electrolysis cells (SOEC) for hydrogen production — are a key technology for clean and efficient energy conversion. This project analyzes the voltage–current behavior of an SOEC operating at 850°C, aiming to quantify how different physical loss mechanisms (ohmic, activation, and concentration overpotentials) contribute to overall cell performance.

This was carried out as a self-directed research exercise to build practical experience in scientific data analysis, ahead of applying for summer research programs in energy chemistry.

## Motivation

Sustainable energy conversion technologies — including fuel cells and electrolyzers — are central to reducing dependence on fossil fuels and mitigating climate change. This project served two goals simultaneously: (1) engaging directly with a real electrochemical dataset relevant to solid oxide cell research, and (2) developing applied Python/data-analysis skills through a concrete scientific problem.

## Methodology

1. **Data digitization**: Since no laboratory access was available, voltage–current density data were extracted from a published figure (Ebbesen & Mogensen, 2009 dataset, 850°C, 50% H₂O), reproduced in the supplementary material of Estrada & Cervera (2025, *Applied Sciences*). A custom Python image-processing pipeline (color thresholding + morphological filtering for marker detection, pixel-to-data calibration via axis tick marks) was used to extract 19 data points — a method conceptually equivalent to manual tools such as WebPlotDigitizer.
2. **Loss separation**: Voltage vs. current density was fit to a linear (ohmic) model, `V = V0 + ASR × I`. The residual after subtracting this ohmic term was analyzed to identify the combined contribution of activation and concentration overpotentials.

## Key Results

| Quantity | Value |
|---|---|
| Ohmic fit (850°C) | V = 0.715 + 0.455 × I |
| Apparent area-specific resistance (ASR, 850°C) | 0.455 Ω·cm² |
| Linear fit quality | R² = 0.987 |
| Activation energy (Arrhenius, 3 temperatures) | ≈78.7 kJ/mol |

The residual analysis shows a **U-shaped trend**: non-ohmic overpotential is elevated at both low current density (activation-dominated regime) and high current density (concentration-dominated regime), while the mid-range is almost purely ohmic. This is consistent with expected solid oxide cell electrochemical behavior.

A second, independent dataset (Sun et al., 2013 — three temperatures: 750°C, 800°C, 850°C) was digitized to study how ASR varies with temperature. Fitting an Arrhenius relation yields an activation energy of ~78.7 kJ/mol, consistent with literature values for solid oxide electrolyte ionic conduction — an independent physical consistency check on the digitization and analysis pipeline.

## Repository Structure

```
├── analysis.py                      # Full analysis pipeline (load, plot, fit, decompose, Arrhenius)
├── sofc_data_ebbesen2009.csv        # Digitized voltage–current density data, 850°C (19 points)
├── sun2013_multi_temp.csv           # Digitized data at 3 temperatures (53 points)
├── polarization_curve.png           # Figure: raw polarization curve
├── loss_separation.png              # Figure: ohmic fit + residual overpotential
├── temperature_analysis.png         # Figure: multi-temperature curves + Arrhenius plot
└── SOEC_report.pdf                  # Full written report (Introduction–Discussion–References)
```

## Running the Analysis

```bash
pip install pandas numpy matplotlib
python analysis.py
```

## Limitations & Future Work

- The ohmic/non-ohmic decomposition used here is a simplified two-term model; a full three-parameter (activation/ohmic/concentration) fit would require additional data (exchange current density, limiting current density) not recoverable from the source figure alone.
- The dataset now covers two source curves across four operating conditions. The remaining 10 papers compiled in the same supplementary dataset could be digitized similarly for a broader comparative study across cell architectures and geometries.

## Data Source

- Ebbesen, S.D. & Mogensen, M. (2009). Electrolysis of carbon dioxide in Solid Oxide Electrolysis Cells. *Journal of Power Sources*, 193(1), 349–358.
- Estrada, N.G.A. & Cervera, R.B.M. (2025). Machine Learning-Based Predictive Modelling for Solid Oxide Electrolysis Cell's (SOEC) Electrochemical Performance. *Applied Sciences*, 15(17), 9388.

File: sofc_data_ebbesen2009-3.csv
current_density_A_cm2,voltage_V,temperature_C,H2O_percent,source
-0.995,1.201,850,50,Ebbesen_Mogensen_2009
-0.963,1.171,850,50,Ebbesen_Mogensen_2009
-0.919,1.141,850,50,Ebbesen_Mogensen_2009
-0.872,1.116,850,50,Ebbesen_Mogensen_2009
-0.832,1.091,850,50,Ebbesen_Mogensen_2009
-0.794,1.068,850,50,Ebbesen_Mogensen_2009
-0.754,1.051,850,50,Ebbesen_Mogensen_2009
-0.721,1.028,850,50,Ebbesen_Mogensen_2009
-0.671,1.005,850,50,Ebbesen_Mogensen_2009
-0.626,0.985,850,50,Ebbesen_Mogensen_2009
-0.568,0.957,850,50,Ebbesen_Mogensen_2009
-0.51,0.935,850,50,Ebbesen_Mogensen_2009
-0.46,0.913,850,50,Ebbesen_Mogensen_2009
-0.392,0.882,850,50,Ebbesen_Mogensen_2009
-0.339,0.865,850,50,Ebbesen_Mogensen_2009
-0.281,0.847,850,50,Ebbesen_Mogensen_2009
-0.221,0.823,850,50,Ebbesen_Mogensen_2009
-0.153,0.797,850,50,Ebbesen_Mogensen_2009
-0.075,0.775,850,50,Ebbesen_Mogensen_2009

File: sun2013_multi_temp.csv
current_density_A_cm2,voltage_V,temperature_C,H2O_percent,source
-0.931,1.244,800,50,Sun_2013
-0.89,1.226,800,50,Sun_2013
-0.844,1.209,800,50,Sun_2013
-0.799,1.191,800,50,Sun_2013
-0.76,1.179,800,50,Sun_2013
-0.704,1.165,800,50,Sun_2013
-0.641,1.144,800,50,Sun_2013
-0.573,1.121,800,50,Sun_2013
-0.514,1.102,800,50,Sun_2013
-0.449,1.086,800,50,Sun_2013
-0.385,1.068,800,50,Sun_2013
-0.327,1.053,800,50,Sun_2013
-0.263,1.035,800,50,Sun_2013
-0.194,1.017,800,50,Sun_2013
-0.136,1.002,800,50,Sun_2013
-0.079,0.985,800,50,Sun_2013
-0.042,0.964,800,50,Sun_2013
-1.405,1.247,850,50,Sun_2013
-1.355,1.234,850,50,Sun_2013
-1.305,1.214,850,50,Sun_2013
-1.249,1.204,850,50,Sun_2013
-1.195,1.188,850,50,Sun_2013
-1.15,1.178,850,50,Sun_2013
-1.077,1.158,850,50,Sun_2013
-1.018,1.145,850,50,Sun_2013
-0.954,1.131,850,50,Sun_2013
-0.895,1.116,850,50,Sun_2013
-0.823,1.102,850,50,Sun_2013
-0.769,1.089,850,50,Sun_2013
-0.709,1.078,850,50,Sun_2013
-0.636,1.063,850,50,Sun_2013
-0.577,1.053,850,50,Sun_2013
-0.517,1.042,850,50,Sun_2013
-0.459,1.032,850,50,Sun_2013
-0.4,1.02,850,50,Sun_2013
-0.332,1.01,850,50,Sun_2013
-0.259,0.999,850,50,Sun_2013
-0.195,0.989,850,50,Sun_2013
-0.136,0.976,850,50,Sun_2013
-0.082,0.967,850,50,Sun_2013
-0.605,1.266,750,50,Sun_2013
-0.59,1.251,750,50,Sun_2013
-0.567,1.237,750,50,Sun_2013
-0.54,1.219,750,50,Sun_2013
-0.5,1.201,750,50,Sun_2013
-0.459,1.177,750,50,Sun_2013
-0.386,1.144,750,50,Sun_2013
-0.327,1.116,750,50,Sun_2013
-0.267,1.088,750,50,Sun_2013
-0.205,1.059,750,50,Sun_2013
-0.136,1.036,750,50,Sun_2013
-0.077,1.007,750,50,Sun_2013
-0.05,0.997,750,50,Sun_2013
